Repository: jaydudhale/Biomaterial-performance-project

# Biomaterial Performance Project

This repository contains the interactive dashboard and research notebook for “Experimental Validation of an AI Model for Biomaterial Performance.”

- Dashboard: [Open the live project UI](https://jaydudhale.github.io/Biomaterial-performance-project/)
- Notebook: [Download/open the project notebook](experimental_validation_biomaterial_model.ipynb)

## Run the notebook

Install Python packages with `pip install numpy pandas matplotlib`. The notebook currently points to the original Mac data folder. Update `DATA_ROOT` to the dataset's location on your computer before running its cells.

## Website deployment

GitHub Pages publishes the site from the `main` branch root. The dashboard file is `index.html`; the notebook is kept beside it so the dashboard link works.

File: index.html
Hydrogel Performance | Experimental Validation

Open project notebook ↗

H
Hydrogel LabAI performance study

OverviewDatasetModelPredict
  
  Experimental rheometer dataset
OHA-GEL · ADA-GEL · Alginate

Biomaterial performance / Project workspaceExploratory model

Experimental validation
Can formulation predict hydrogel stiffness?
A transparent view of measured rheometer experiments, engineered specimen features, and a Ridge regression model for adapted apparent modulus.

Measured data · formulation-grouped evaluation
Target: adapted modulus (kPa)

Experimental dataset
One record per specimen, with source formulation and rheometer-derived target.

Modulus by formulation
Dots show specimen measurements; bars show formulation mean ± standard deviation.
SpecimenMean ± SD

What is in the dataset?
Current coverage of the measured experiments.
Material / formulation	n	Mean (kPa)	SD	

Modulus is estimated as the stress–strain slope during 2–10% compression. This is an adapted stiffness measure; it does not reproduce the paper’s finite-element Ogden parameter fitting.

Model evaluation
Leave-one-formulation-out evaluation holds out all replicates from each formulation together.

Predicted vs measured
Each point is a held-out specimen. The diagonal is perfect agreement.

Regression metrics
Lower errors are better; R² can be negative when predictions are worse than the overall mean.
Metric	Ridge	Mean baseline	

The held-out Ridge model is compared with a mean baseline. A weak result is informative: the current seven formulations are not enough to claim reliable prediction. Final model parameters use all specimens, so those training predictions are not independent validation.

Explore a formulation
Use the final model trained on all measured specimens. Predictions are exploratory, especially for formulations outside the observed range.

Material typeAlginateOHA-GELADA-GEL

  Primary polymer concentration (% w/v)

  Gelatin concentration (% w/v)

  Specimen radius (mm)

  CrosslinkerCaCl₂mTG

Estimate modulus

  Predicted adapted modulus—

  Model inference is not a substitute for rheometer testing. It is least trustworthy outside the formulation and geometry range represented in the dataset.

Specimen records
Search or filter the 36 measured specimens.

All materials

  Source specimen	Material	Formulation	Measured (kPa)	Held-out predicted (kPa)	Max strain	

Method and literature
Interpret the estimates in the context of the source protocol and model limits.

Model: standardized Ridge regression using formulation descriptors and specimen radius. Same-curve force, torque, gap, and stress summaries are excluded from model inputs to prevent target leakage.
Experimental reference: Heidenreich et al. report hydrated rheometer testing at 37 °C with three compression–tension cycles to 15% strain at 40 μm/s, and identify modified one-term Ogden mechanics parameters by inverse finite-element fitting.
Data source: Faber et al., experimental hydrogel curves for OHA-GEL, ADA-GEL, and alginate, Zenodo record 10.5281/zenodo.18171138 (CC BY 4.0).
Heidenreich, S. J. et al. (2026), Biomaterials Advances 188, 214983. doi:10.1016/j.bioadv.2026.214983.
Predictions need prospective validation on independent batches before scientific or material-selection claims.

Experimental hydrogel performance project · Generated from the processed specimen feature table and full-dataset Ridge model.
